Repository: petermr/quantumchem

# Quantumchem
searching Open Access literature for quantum chemistry (inspiration Leonie Mueck)

## Miniproject at eLife Sprint Cambridge 2019
petermr is offering miniproject/s in searching the Open Access Literature on any subjects in EuropePMC or possibly beyond.

Leonie Mueck suggested "quantum chemistry", this is a prototype.

## Communal resources for OpenNotebook
Much of the code and processes are shared between the OpenNotebook projects, see:
[OpenNotebook](https://github.com/petermr/openNotebook/blob/master/README.md)

## Issues
Github issues used to manage the project.

### Dictionaries

## Dictionaries
We need dictionaries for key concepts/ terms. Suggest:

### Basis-sets

### Functionals

### Software

## Corpora
Initial corpus of 100 EPMC papers:
```
getpapers -x -o qchem -q "quantum chemistry" -k 100
```

## Initial dataTable scoping
```
 ami-search -p qchem/ --dictionary country funders
```

File: qchem100/PMC6535778/sections/table/single_crystal__0.xml
<?xml version="1.0" encoding="UTF-8"?>
<div id="tbl1" position="float" class="table-wrap" xmlns="http://www.w3.org/1999/xhtml">
 <span class="label">Table 1</span>
 <div class="caption">
  <div class="title">Single Crystal Structure Refinement for EuSn
   <sub>2</sub>P
   <sub>2</sub> at 293 (2) K
  </div>
 </div>
 <table frame="hsides" rules="groups" border="0">
  <colgroup>
   <col align="left"/>
   <col align="left"/>
  </colgroup>
  <tbody>
   <tr>
    <td style="border:none;" align="left">refined formula</td>
    <td style="border:none;" align="left">EuSn
     <sub>2</sub>P
     <sub>2</sub>
    </td>
   </tr>
   <tr>
    <td style="border:none;" align="left">F.W. (g/mol)</td>
    <td style="border:none;" align="left">451.28</td>
   </tr>
   <tr>
    <td style="border:none;" align="left">space group; 
     <span class="italic">Z</span>
    </td>
    <td style="border:none;" align="left">
     <span class="italic">R</span>3̅
     <span class="italic">m</span>; 3
    </td>
   </tr>
   <tr>
    <td style="border:none;" align="left">
     <span class="italic">a</span> (Å)
    </td>
    <td style="border:none;" align="left">4.097 (1)</td>
   </tr>
   <tr>
    <td style="border:none;" align="left">
     <span class="italic">c</span> (Å)
    </td>
    <td style="border:none;" align="left">26.162 (5)</td>
   </tr>
   <tr>
    <td style="border:none;" align="left">
     <span class="italic">V</span> (Å
     <span class="sup">3</span>)
    </td>
    <td style="border:none;" align="left">380.24 (13)</td>
   </tr>
   <tr>
    <td style="border:none;" align="left">extinction coefficient</td>
    <td style="border:none;" align="left">0.0000 (1)</td>
   </tr>
   <tr>
    <td style="border:none;" align="left">θ range (deg)</td>
    <td style="border:none;" align="left">2.335–33.171</td>
   </tr>
   <tr>
    <td style="border:none;" align="left">no. reflections; 
     <span class="italic">R</span>
     <sub>int</sub>
    </td>
    <td style="border:none;" align="left">2229; 0.0191</td>
   </tr>
   <tr>
    <td style="border:none;" align="left">no. independent reflections</td>
    <td style="border:none;" align="left">227</td>
   </tr>
   <tr>
    <td style="border:none;" align="left">no. parameters</td>
    <td style="border:none;" align="left">10</td>
   </tr>
   <tr>
    <td style="border:none;" align="left">
     <span class="italic">R</span>
     <sub>1</sub>: 
     <span class="italic">ωR</span>
     <sub>2</sub> (
     <span class="italic">I</span> &gt; 2δ(
     <span class="italic">I</span>))
    </td>
    <td style="border:none;" align="left">0.0154; 0.0363</td>
   </tr>
   <tr>
    <td style="border:none;" align="left">goodness of fit</td>
    <td style="border:none;" align="left">1.121</td>
   </tr>
   <tr>
    <td style="border:none;" align="left">diffraction peak and hole (e
     <span class="sup">–</span>/Å
     <span class="sup">3</span>)
    </td>
    <td style="border:none;" align="left">2.481; −0.617</td>
   </tr>
  </tbody>
 </table>
</div>
